Repository: singhriya23/BigDataIAAssignment1

The Repository Contains the Following Files.

Backend -- Contains the Respective Code for FastAPI Endpoints and Respective S3 Functions.

Frontend -- Contains the Streamlit code used for Frontend.

Python Parsers -- Contains the POCs we have developed for the same.


ATTESTATION
WE ATTEST THAT WE HAVEN’T USED ANY OTHER STUDENT'S WORK IN OUR
ASSIGNMENT AND ABIDE BY THE POLICIES LISTED IN THE STUDENT HANDBOOK

CONTRIBUTION
KAUSHIK - BACKEND DIAGRAMS 33%
RIYA - DEPLOYMENT POCS 33%
ARVIND - FRONTEND(STREAMLIT) AND FRONTEND BACKEND INTEGRATION, DOCUMENTATION.

We have used Pymupdf and Pytesseract to extract data from PDF as text, images, and tables which can be seen in the diagram below.

File: Streamlit/PDF_Files/Extracted_20250129_190954.md (part 2 of 4)
# Page 1
tacks and screws (Acufexs). BioSyns is a terpoly-
mer composed of glycolide, trimethylene carbonate
and dioxane that has reduced stiffness and degrades
within 3–4 months and has been used as suture
materials.
3.1.7. Bacterial polyesters
Bacterial polyesters are naturally occurring bio-
degradable polyesters produced by many bacteria as
their energy source. The most common polymer
among this class is poly(3-hydroxybutyrate) (PHB),
which was discovered in 1920 as produced by the
bacteria ‘‘Bacillus megaterium’’ (Fig. 3). Since then,
it was discovered that several other bacterial strains
could
produce
the
same
polymer.
PHB
is
a
semi-crystalline isotactic polymer that undergoes
surface erosion by hydrolytic cleavage of the ester
bonds and has a melting temperature in the range of
160–180 1C [16]. In addition to a bacterial synthetic
route, several chemical synthetic routes have been
developed for PHB synthesis. Shelton et al. [45],
demonstrated that the ROP of optically active
b-butyrolactone can result in the formation of
PHB, which is identical to the bacterial PHB. The
co-polymers of PHB and 3-hydroxyvalerate P(HB-
HV) have similar semi-crystalline properties as
PHB; however, the melting temperature is lower
depending on the HV content [46]. The polymer
shows glass transition temperature in the range of
5 to 20 1C. Both PHB and P(HB-HV) have been
found to be soluble in a wide range of solvents and
can be processed into different shapes and struc-
tures, such as ﬁlms, sheets, spheres and ﬁbers. Since
the homopolymer PHB is a tough, brittle polymer,
the less brittle and tougher co-polymer has more
potential as a biomaterial. Another unique property
of P(HB-HV) is its piezoelectricity which makes it a
potential candidate for orthopaedic applications
since electrical stimulation is known to promote
bone healing. It has also been investigated as a
material for developing bone pins and plates [46].
The hydrolytic degradation of PHB results in the
formation of D-()-3-hydroxy-butyric acid which is
a normal constituent of blood (concentrations
between 0.3 and 1.3 mM). However, PHB has a
rather low degradation rate in the body compared
to synthetic polyesters presumably due to its high
crystallinity. The co-polymer, P(HB-HV), being less
crystalline undergoes degradation at a much faster
rate, however, no correlation has been found
between the degradation rate and the amount of
HV in the co-polymer. The mass loss of this
polymer follows a zero-order release kinetics and
this property along with its hydrophobic nature
indicate that this polymer primarily undergoes
surface erosion. This property makes it an ideal
candidate for developing drug delivery vehicles that
can achieve zero-order drug release. The in vivo
degradation of these polymers is slow, although not
many degradation studies have been performed. As
such,
PHB
and
P(HB-HV)
may
be
potential
biodegradable candidates for long term implants.
Attempts are currently underway to increase the
rate of degradation of these polymers by blending
them with more hydrophilic polymers or other low
molecular weight additives to increase water pene-
tration and facilitate degradation [47].
ARTICLE IN PRESS
CH
C
O
O
CH3
n
CH2
Fig. 3. Structure of poly(3-hydroxybutyrate) PHB.
L.S. Nair, C.T. Laurencin / Prog. Polym. Sci. 32 (2007) 762–798
771


---

# Page 11
3.2. Polyurethanes
Biostable
polyurethanes
and
poly(ether
ur-
ethanes) have been extensively investigated as long
term medical implants, such as cardiac pacemakers
and vascular grafts due to their excellent biocom-
patibility and mechanical properties. Based on the
good biological performances of biostable polyur-
ethanes and their synthetic versatility, attempts were
made
to
develop
biodegradable
polyurethanes.
Polyurethanes are generally prepared by the poly-
condensation reaction of diisocyanates with alco-
hols and/amines [48]. However, due to the toxicity
of common diisocyanates such as 4,40-methylenedi-
phenyl diisocyanate (MDI) and toluene diisocya-
nate
(TDI),
other
biocompatible
aliphatic
diisocyanates have been investigated for the devel-
opment of biodegradable polyurethanes. Lysine
diisocyanate
(LDI),
and
1,4-diisocyanatobutane
(BDI) are a few. Degradable poly(ester urethanes)
were developed by reacting LDI with polyester diols
or triols based on
D,L-lactide, caprolactone and
other co-polymers having a wide range of properties
[49]. In these biodegradable polyurethanes, aliphatic
polyesters such as lactide/glycolide copolymers or
polycaprolactones form the soft segments and
polypeptides form the hard segments [50]. Another
unique feature of the peptide-based polymer sys-
tems is that active moieties such as ascorbic acid and
glucose can be incorporated into the polymer which
could potentially promote cell adhesion, viability
and proliferation without any adverse effect [51]. A
biodegradable elastic poly(ester urethane) (Degra-
pols) is being used to develop highly porous
scaffold for tissue engineering application [52].
Injectable biodegradable polymers are attractive
materials
as
they
can
alleviate
many
of
the
challenges associated with current surgical techni-
ques and pre-fabricated tissue engineered implants.
Several biodegradable injectable hydrogels systems
have been developed; however, only very few studies
have
been
performed
at
developing
injectable
materials suitable for orthopaedic applications.
These
materials
would
require
the
additional
property of having good mechanical properties
and controlled degradability. A unique injectable,
two component LDI-based polyurethane system
that cures in situ was recently developed for
orthopaedic applications (PolyNovas). This self-
setting system can be administered arthroscopically
in liquid form and polymerizes at physiological
temperature in situ to provide appropriate bonding
strength and mechanical support comparable to or
superior to widely used bone cements. This material
has also been shown to promote favorable cell
adhesion and proliferation [53].
3.3. Poly(ester amide)
Due to the hydrogen bonding ability of the amide
bonds and biodegradability imparted by the ester
bonds, these co-polymers have good mechanical
and
thermal
properties.
The
degradation
of
poly(ester amides) has been shown to take place by
the hydrolytic cleavage of the ester bonds, leaving
the amide segments more or less intact. The good
mechanical properties of poly(ester amides) derived
from
symmetrical
bisamide-diols
and
succinyl
chloride led to its investigation as a potential
bioresorbable
suture
materials.
Different
water
soluble bisamide-diols have also been prepared
from glycolic acid and diaminoalkanes containing
2–12 methylene groups [54]. Attempts were also
made to increase the degradation rate of poly(ester
amides) by incorporating amino acid units in the
polymer
backbone.
CAMEOs
is
a
poly(ester
amide) blend based on leucine or phenylalanine that
is currently being developed for the site speciﬁc
delivery of small hydrophobic drugs and peptides.
3.4. Poly(ortho esters)
The disadvantages of bulk eroding biodegradable
polymers for use as drug delivery vehicles has led to
the search for more hydrophobic polymers with
hydrolytically sensitive backbones that could under
go surface erosion. Poly(ortho esters) were devel-
oped by the ALZA corporation (Alzamers) as a
hydrophobic, surface eroding polymer designed
speciﬁcally for drug delivery applications. Although
the ortho ester linkages are hydrolytically labile, the
polymer is hydrophobic enough such that its
erosion in aqueous environments is very slow. The
unique feature of poly(ortho esters) is that in
addition to its surface erosion mechanism, the rate
of degradation for these polymers, pH sensitivity,
and glass transition temperatures can be controlled
by using diols with varying levels of chain ﬂexibility.
The pH sensitivity of the poly(ortho esters) has
lead to the development of several drug deli-
very systems using this polymer. The rate of drug
release is predominantly controlled by the rate of
polymer hydrolysis through the use of acidic or
basic excipients. By now four different classes of
ARTICLE IN PRESS
L.S. Nair, C.T. Laurencin / Prog. Polym. Sci. 32 (2007) 762–798
772


---

# Page 12
poly(ortho esters) have been developed [55]. Fig. 4
shows the structures of different types of poly-
orthoesters. Poly(ortho ester) I (POE I) is synthe-
sized by the transesteriﬁcation between a diol and
diethoxytetrahydrofuran.
One
of
its
hydrolysis
products, g-hydroxybutyric acid, has an autocata-
lytic effect on the further degradation of the
polymer. Poly(ortho ester) II (POE II) was synthe-
sized to overcome the autocatalytic effect of POE I
and its degradation products are neutral molecules.
Poly(ortho ester) II is synthesized by the reaction of
diols
with
diketene
acetal
3,9-bis(ethylidene
2,4,8,10-tetraoxaspiro[5,5]undecane). The degrada-
tion rate of this polymer can be modulated by
adding acid excipient such as itaconic and adipic
acids. Poly(ortho ester) III (POE III) is synthesized
by the direct polymerization of a triol with an
orthoester. In this case, the polymer chains are
highly
ﬂexible
making
the
polymer
a
gel-like
material at room temperature. The viscous nature
allows for the incorporation of therapeutic agents
into the polymer matrix without the need for
solvents. The release of 5-ﬂurouracil from this
polymer matrix has been demonstrated to follow a
zero-order release kinetics and has been extensively
investigated for ocular applications [56,57]. How-
ever, the gel-like consistency and the technical
difﬁculties in scaling up the synthetic procedure
are the limitations of POE III. This led to the
development of POE IV. Poly(ortho ester) IV was
developed as a modiﬁcation of poly(ortho ester) II
to allow for an appreciable degradation rate without
the addition of an acid excipient. This was achieved
by incorporating short segments based on lactic or
glycolic acid into the polymer backbone. Upon
exposure to aqueous environments, the latent acid
will undergo hydrolysis, and the liberated lactic or
glycolic acid will catalyze further polymer hydro-
lysis. The rate of degradation for these polymers can
also be ﬁnely controlled to vary from a few days to
ARTICLE IN PRESS
O
O
O
CH
CH3
C
O
R'
O
O
O
O
O
O
O
O
O
O
R
POE-IV
n
n=1-6
C
OCH(CH2)4
OCH2
O
R
n
POE-III
O
O
O
O
O
OR
n
POE-II
O
OR
O
n
POE-I
Fig. 4. Structures of different poly(ortho ester)s.
L.S. Nair, C.T. Laurencin / Prog. Polym. Sci. 32 (2007) 762–798
773


---

# Page 13
several months by changing the amount of the acid
segment in the polymer backbone. Additionally, by
varying the nature of the diols, solid materials or
soft gel-like materials can be obtained. Extensive
biocompatibility evaluations of POE IV have been
performed, which demonstrate the good biocompat-
ibility of the polymer. Thus, among the four
different
classes of POEs,
POE
IV has been
considered to be the biomaterial with greatest
potential having not only a scalable synthetic
procedure, but also the ability to provide well-
controlled release proﬁles for a wide range of
pharmaceutical agents, including proteins [56].
3.5. Polyanhydrides
Polyanhydrides can be considered as the most
extensively investigated biodegradable surface erod-
ing polymers speciﬁcally designed and developed for
drug delivery applications. Polyanhydrides are one
of the most hydrolytically labile polymers due to the
highly sensitive aliphatic anhydride bonds on the
polymer backbone. The hydrolytically labile back-
bone coupled with the hydrophobicity of the
polymer precludes water penetration into the matrix
allowing polyanhydrides to truly undergo surface
erosion. The aliphatic polyanhydrides were devel-
oped in 1932 as a ﬁber forming polymer for textile
applications [58]. Due to its hydrolytic instability
and surface eroding nature, Langer et al., investi-
gated this class of polymers as candidate materials
for controlled drug delivery applications in 1980s
[59]. In 1996, this material was approved by the US
FDA, as a drug delivery vehicle following extensive
in vitro and in vivo drug release and biocompatibility
evaluations [9].
Polyanhydrides are synthesized via melt conden-
sation of diacids/diacid esters, ROP of anhydrides,
interfacial condensation, dehydrochlorination of
diacids and diacid chlorides or by the reaction of
diacyl chlorides with coupling agents such as
phosgene or
diphosgene
[60,61].
A
variety
of
catalyst
systems
for polymerization
have been
identiﬁed, which has enabled the synthesis of high
molecular weight polyanhydrides. Both homo- and
co-polyanhydrides having different properties have
been developed by the melt condensation method.
Aliphatic homo-polyanhydrides, such as poly(se-
bacic anhydride) (PSA), have been found to have
limited applications due to their crystalline structure
and
fast
degradation.
Several
co-polymers
of
sebacic anhydride and hydrophobic aromatic co-
monomers have been investigated to develop poly-
meric systems with controllable degradation rate
and processibility.
Polyanhydrides are generally classiﬁed as surface
eroding polymers because they undergo a linear
mass loss during erosion. However, studies have
shown that their degradation is not strictly limited
to the surface of the polymer matrix and additional
studies have tried to elucidate other parameters that
affect polyahydride degradation [62–64].
The most extensively investigated polyanhydride
is poly[(carboxy phenoxy propane)-(sebacic acid)]
(PCPP-SA). Fig. 5 shows the structure of P(CPP-
SA). The polymer has been found to exhibit a zero-
order release of incorporated drug over periods of
time ranging from days to years depending on the
ratio of the co-monomers used and the molecular
weight of the polymer. The degradation products of
the polymers have been found to be non-toxic and
biocompatible [9,59,65,66]. This polymer was been
approved by the US FDA for use as a localized
delivery vehicle for the controlled delivery of the
chemotherapeutic agent BCNU for the treatment of
brain cancer (Gliadels). A co-polymer of 1:1
sebacic acid and erucic acid dimer has been found
to be useful as a potential delivery vehicle for
gentamicine (Septacins) in the treatment of osteo-
myelitis [67]. The in vivo drug release of Septacins
in rats demonstrated extremely low gentamicin
plasma levels, indicating a low systemic exposure
ARTICLE IN PRESS
O
O
O
O
O
O
O
7
n
O
Fig. 5. Structure of poly[(carboxy phenoxy propane)-(sebacic acid) P(CPP-SA).
L.S. Nair, C.T. Laurencin / Prog. Polym. Sci. 32 (2007) 762–798
774


---

# Page 14
to the drug. Septacins has also showed efﬁcacy in
rat skin-abscess and horse joint infection models. A
recent human trial has corroborated the results of
the prior animal studies, conﬁrming the potential
use of this polymer drug-delivery system.
In addition to aromatic co-monomers, highly
hydrophobic
aliphatic
linear
fatty
acid
dimers
(FAD) have also been investigated for developing
slow degrading polyanhydrides [68]. The degrada-
tion rate of these fatty acid polymers can be further
modulated by using non-linear fatty acid dimers
[63]. Due to the availability of a wide range of diacid
monomers, different types of polyanhydrides with
ether, ester and urethane linkages were also devel-
oped [69].
3.6. Poly(anhydride-co-imide)
Although polyanhydrides were found to be ideal
candidates for drug delivery applications due to
their surface eroding properties, the mechanical
performance of these polymers were found to be less
than optimal for load bearing applications, such as
for orthopaedic implants. The Young’s modulus for
poly[1,6-bis(carboxyphenoxy)
hexane]
is
only
1.3 MPa, which is well below the modulus for
human cancellous bone [70]. The search for high
strength polyanhydrides with surface eroding prop-
erties has led to the development of poly(anhydride-
co-imides) due to the imide segments in the poly-
mer back bone imparting unusual strength. The
poly(anhydride-co-imides) were found to under go
degradation via the anhydride bonds ﬁrst, followed
by the hydrolysis of the imide bonds [71]. Laurencin
et al., have investigated the mechanical performance
and biocompatibility of a wide range of poly(anhy-
dride-co-imides), such as poly[pyromellitylimidoa-
lanine-co-1,6-bis(p-carboxyphenoxy) hexane] (PMA
ala:CPH) (Fig. 6) as scaffolds for bone tissue
engineering applications [72,73]. The osteocompat-
ibility of these polymers were investigated using a
rat tibial model. It was shown that the untreated
defects healed in 12 days. In comparison, the defects
treated with poly(anhydride-co-imides) produced
endosteal bone growth as early as day 3 and formed
bridges of cortical bone around the implanted
matrices by day 30 demonstrating the good osteo-
compatibility
of
the
matrices
[73].
The
good
mechanical performance of these polymers has also
been demonstrated. Polymers based on succinic acid
trimellitylimidoglycine and trimellitylimidoalanine
have
compressive
strength
on
the
order
of
50–60 MPa suggesting their suitability for ortho-
paedic applications [70].
3.7. Cross-linked polyanhydrides
Another approach investigated to increase the
mechanical strength of polyanhydrides is by in-
corporating acrylic functional groups in the mono-
meric units to form injectable photocrosslinkable
polyanhydrides. Injectable anhydrides can be used
for ﬁlling irregularly shaped bone defects or for soft
tissue repairs that require materials with a liquid or
putty-like consistency, which can set and be molded
into a desired shape under physiological condi-
tions. Fig. 7 shows the structure of the polymers
poly(sebacic acid)(PSA) and poly(1-3-bis(p-carbox-
yphenoxy)propane) (PCPP) and poly(1-6-bis(p-car-
boxy phenxoy)hexane) (PCPH). The hydrolytic
degradation products of these polymers are non-
toxic and composed of the corresponding diacid
molecules and water-soluble linear methacrylic acid
molecules. Different types of initiator-accelerator
systems and energy sources have been investigated
to develop crosslinkable matrices with appropriate
thickness for orthopaedic applications. The most
effective composition for the photopolymerization
of
these
polymers
was
found
to
be
1.0 wt%
camphorquinone (CQ) and 1.0 wt% ethyl-4-N,N-
dimethyl aminobenzoate (EDMAB) with 150 mW/
cm2 of blue light. As in the case of polyanhydrides,
the mechanical strength and degradation rate of
the crosslinked polyanhydrides has been found to
depend on the nature of the monomeric units.
A compressive strength similar to the lower range of
ARTICLE IN PRESS
O
O
N
H3C
O
O
O
N
CH3
O
O
O
O CH2
O
O
x
y
6
Fig. 6. Structure of poly[pyromellitylimidoalanine-co-1,6-bis(p-carboxyphenoxy) hexane].
L.S. Nair, C.T. Laurencin / Prog. Polym. Sci. 32 (2007) 762–798
775


---

# Page 15
cancellous bone (30–40 Mpa) has been reported for
this class of polymers [75].
3.8. Poly(propylene fumarate)
Another injectable biodegradable high-strength
polymeric biomaterial developed for orthopaedic
applications
is
the
co-polyester
poly(propylene
fumarate (PPF) (Fig. 8). Several routes, including
the transesteriﬁcation of fumaric diester, can be
used to synthesize linear PPF. These synthetic
procedures have been extensively reviewed by Peter
et al. [76].
PPF is known to under go bulk erosion via
hydrolysis of the ester bonds and the degradation
time
depends
on
several
parameters,
such
as
molecular weight, type of cross-linker, and cross-
linking
density.
The
degradation
products
are
fumaric acid, a naturally occurring molecule found
in the tricarboxylic acid cycle and 1,2 -propane diol,
a common diluent of drug formulations. The
molecular weight of linear PPF has been found to
be rather low, while one unique feature of this
polymer is the presence of unsaturated fumarate
groups on the polymer back bone which can be used
to further cross link the polymer to improve the
material properties [77].
Several attempts have been made to develop
mechanically competent biodegradable systems for
orthopaedic applications by cross-linking PPF or by
developing composites using ceramic materials.
Cross-linked PPF was developed by co-polymeriz-
ing with acrylic monomers, such as methyl metha-
crylate or N-vinyl pyrolidone, using different types
of polymerization initiators. The cross-linked ma-
trices demonstrated a compressive strength in the
order of 1–12 MPa depending on the composition
and conditions of polymerization [76]. Composites
of PPF with ceramics, such as tricalcium phosphate
or calcium sulfate, created high strength matrices
(2–30 MPa) suitable for orthopaedic applications
[77]. These
cross-linked polymer matrices also
supported good cell viability and could function as
a growth factor delivery system making them
promising candidates for bone tissue engineering
applications.
3.9. Pseudo poly(amino acid)
Poly(amino acid)s are ubiquitous, naturally-oc-
curring biodegradable polymers; however, their
application as a biomaterial has been limited due
to immunogenicity and poor mechanical perfor-
mances. To overcome these limitations, attempts
have been made to develop pseudo amino acids
composed of amino acids linked by non-amide
bonds such as esters, imino carbonates and carbo-
nates. One of the most extensively investigated
system is the tyrosine-derived poly(amino acids)
using desaminotyrosyl-tyrosine alkyl esters as the
building blocks (Fig. 9). Due to the aromatic
backbone, these polymers show good engineering
properties and therefore could serve as a mechani-
cally-competent, biodegradable polymer system for
load bearing biomedical applications.
Tyrosine-derived polycarbonates are a versatile
polymer class in which the glass transition tempera-
tures (50–90 1C) and the mechanical properties
(strength 50–70 Mpa, stiffness 1–2 Gpa) can be
easily tailored by varying the pendant alkyl chain
[78]. These polymers
have been found
to be
amorphous, hydrophobic and undergo slow hydro-
lytic degradation at physiological temperature. The
in vitro degradation products were found to be
desaminotyrosyl-tyrosine and alcohol, in vivo the
ARTICLE IN PRESS
o
o
o
o
o
o
o
o
CH2
6
n
o
o
o
o
o
o
o
o
CH2
CH2
3
n
o
o
8
o
o
o
o
n
Fig. 7. Structure of photocrosslinked polymers (a) poly(sebacic
acid) (PSA), poly(1-3 bis(p-carboxyphenoxy)propane) (PCPP)
and (c) poly(1-6 bis(p-carboxy phenxoy)hexane) (PCPH).
o
o
o
o
OH
CH3
CH3
m
HO
Fig. 8. Structure of polypropylene fumarate.
L.S. Nair, C.T. Laurencin / Prog. Polym. Sci. 32 (2007) 762–798
776


---

# Page 16
degradation products undergo further enzymatic
degradation to form desaminotyrosine and tyrosine.
The good in vitro and in vivo osteocompatibility and
mechanical properties of carbonate polymers make
them suitable candidates for developing long-term
orthopaedic implants. The carbonate polymers have
already been investigated as candidate materials for
fracture ﬁxation pins [79].
One signiﬁcant difference between PLLA and
tyrosine-derived carbonates is in their water ab-
sorbtivity. The tyrosine-derived polymers do not to
take up more than 5% water even at later stages of
degradation and are able to maintain their shape for
a longer period of time. PLLA on the other hand
swell
signiﬁcantly
with
time.
Another
unique
advantage of tyrosine-derived carbonate is that
because of their hydrophobic degradation products,
the polymer experiences a mass loss only at the very
end of the degradation process. PLLA shows
signiﬁcant mass loss when the molecular weight
reaches the threshold value of 20,000. The low
acidity of the degradation products of tyrosine-
derived carbonate compared to PLLA is another
signiﬁcant advantage. In a study that compared the
acidic degradation products of different polymers, it
was reported that poly(glycolic acid), poly(lactic
acid), poly (DTE adipate) and poly(DTE carbo-
nate) give rise to 15.5, 11.4, 6.4, and 2.6 mEq of acid
per gram of the polymer [80].
An unique feature of poly(desaminotyrosyl-tyr-
osine ethyl ester) is its ability to form high strength
ﬁbers by melt extrusion (ultimate tensile strength of
ARTICLE IN PRESS
A
CH2
CH2
C
O
NH
CH
C
CH2
O
C
O
O
O
R
n
B
CH2 CH2 C
O
NH
CH
C
CH2
O
C
O
O
O
R
n
Y
C
O
C
CH2 CH2 C
O
NH
CH
C
CH2
O
C
O
O
O
R
f
O
C
O
O
PEG
l-f
D
CH2 CH2 C
O
NH
CH
C
CH2
O
C
O
O
O
R
O
(CH2CH2O)m
n
Fig. 9. Chemical structures of (A) tyrosine derived polycarbonates, (B) tyrosine derived polyarylates, (C) tyrosine containing poly(DTR-
PEG carbonate) and (D) tyrosine containing poly(DTR-PEG ether).
L.S. Nair, C.T. Laurencin / Prog. Polym. Sci. 32 (2007) 762–798
777


---

# Page 17
230 Mpa and Young’s moduli of 3.1 Gpa) with
better mechanical properties than PLLA. After 30
weeks of incubation in water, these ﬁbers retained
87% of the strength, whereas PLLA ﬁbers decreased
to 7% of its initial strength after 2 weeks of
incubation [81]. Different tyrosine carbonate blend
systems are currently under development each
having unique cellular responses for use as ideal
candidates for tissue engineering applications [82].
Tyrosine-derived polyarylates are soft elastomeric
forms of pseudo(amino acids) having faster degra-
dation rates than the carbonates. One unique
feature of this class of polymer is the predictability
of properties, such as glass transition temperature,
hydrophobicity/hydrophilicity, crystallinity which
tend to vary with the number of carbon or oxygen
atoms in the polymer backbone or pendent chains.
This allows for the development of polymers with a
wide spectrum of properties from soft and elasto-
meric to strong materials, as well as from amor-
phous to liquid crystalline materials [83].
Tyrosine containing poly(DTR-PEG carbonate)
and poly(DTR-PEG ether) have also been devel-
oped as highly hydrophilic, water-soluble polymers
based on tyrosine. These polymers are biocompa-
tible and degradable and have potential applications
as drug delivery vehicles and as thromboresistant
coatings.
3.10. Poly(alkyl cyanoacrylates)
Poly(alkyl cyanoacrylate)s (PCA) form the major
class of biodegradable acrylate polymers used for
biomedical applications. Poly(alkyl cyanoacrylates)
have so far been investigated as excellent synthetic
surgical glue, skin adhesive and an embolic material.
Poly(alkyl cyanoacrylates) can also be considered to
be one of the ﬁrst biodegradable polymers used for
developing nanoparticles for drug delivery applica-
tion. Fig. 10 shows the structure of PCA. These are
neutral polymers prepared by the anionic polymer-
ization of alkyl cyanoacrylic monomers with a trace
amount of moisture as the initiator. The uniqueness
of poly(cyano acrylates) is the instability of the
carbon–carbon sigma bond on polymer backbone.
The hydrolytic sensitivity of the backbone has been
attributed to
the
high
inductive
activation
of
methylene hydrogen atoms by the electron with-
drawing neighboring groups.
Poly(cyano acrylates) are one of the fastest
degrading polymers having degradation times ran-
ging from few hours to few days. The degradation
rate for these polymers depends on the length of the
alkyl side groups. The lower alkyl derivatives, such
as poly(methyl cyano acrylate), degrade within
hours in an aqueous environment; however, it leads
to toxic degradation products such as cyanoacetic
acid and formaldehyde. Most of the research in this
area has therefore been concentrated on higher alkyl
derivatives, such as octyl and isobutyl cyanoacry-
lates. Due to the fast polymerization rate, these
monomers have also been investigated as tissue
adhesives. Dermabonds (2-octyl cyanoacrylate) has
been approved by the US FDA as a tissue adhesive
for topical skin application. Poly(alkyl cyanocry-
lates) have also been extensively investigated for use
as gene delivery vehicles and are considered to be
unique matrices for the delivery of oligodeoxynu-
cleotides (ODN) due to the unique hydrophobic
interactions the matrix has with ODN [84].
Extensive research has gone into PCA nanopar-
ticles as drug delivery vehicles following the studies
by Couvreur in late 1970s. PCA nanoparticles have
several advantages over other polymeric nanoparti-
cles such as easy preparation, high utility size
ranges, absence of solvent residues, ability to form
stealth nanoparticles and the ability of PCA to
absorb or encapsulate a wide range of drug or
protein molecules [85]. As such, several PCA based
nanoparticles are currently undergoing late stage
clinical trials for cancer therapy [86].
3.11. Polyphosphazenes
In addition to organic polymers, several inorganic
or inorganic–organic hybrid polymers have also
been investigated as potential biodegradable bio-
materials. Polyphosphazenes are hybrid polymers
with a backbone of alternating phosphorus and
nitrogen atoms containing two organic side groups
attached to each phosphorus atom. Fig. 11 shows
the general structure of polyphosphazenes where R
represents a variety of organic or organometallic
side
groups.
Although
polyphosphazenes
were
ARTICLE IN PRESS
CH2
C
CN
C
O
OR
n
Fig. 10. Structure of poly(alkyl cyano acrylate).
L.S. Nair, C.T. Laurencin / Prog. Polym. Sci. 32 (2007) 762–798
778


---

# Page 18
developed during late 1960s by Allcock et al. [87,88],
biodegradable polyphosphazenes were developed
only within the past two decades by the same
group. Biodegradable polyphosphazenes are quite
distinct from other biodegradable polymers due to
its unprecedented functionality, synthetic ﬂexibility
and adaptability for various applications.
The phosphorous nitrogen backbone is hydro-
lytically stable and forms the backbone of more
than
500
different
types
of
polyphosphazenes
synthesized so far [87]. However, the incorporation
of certain groups, such as amino acid esters,
glucosyl, glyceryl, glycolate, lactate and imidazole,
has been found to sensitize the polymer backbone to
hydrolysis.
The
most
extensively
investigated
route
for
polyphosphazene synthesize is based on the two-
step preparative protocol outlined in Scheme I. In
this method, a reactive macromolecular intermedi-
ate, poly(dichlorophosphazene) (Scheme I; 2) is ﬁrst
produced
by
the
ROP
of
the
cyclic
trimer,
hexachloro cyclotriphosphazene (Scheme I; 1). The
chlorine side units in this polymer are subsequently
replaced by any of a broad range of organic side
groups [87]. The ROP of 1 is now a well-developed
process. Another synthetic route developed for the
synthesis of polyphosphazenes with well-controlled
structure
is
the
living
cationic
polymerization
process. It involves a catalyzed condensation of
the monomer, (CH3)3Si–NQPCl3 (Scheme I; 3)
with a loss of (CH3)3SiCl. The living polymerization
can take place at room temperature and gives
polymers
with
controllable
chain
lengths
and
narrow molecular weight distribution. The ‘‘living’’
character of the polymerization process also allows
the preparation of phosphazene-based block co-
polymers.
The unique feature of the phosphorous-nitrogen
backbone of polyphosphazenes is its unusual ﬂex-
ibility. Therefore, the side groups play a curcial role
in determining the properties for these polymers.
This allows for the possibility of designing and
developing polymers with highly controlled proper-
ties
such
as
extent
of
crystallinity,
solubility,
appropriate thermal transitions and hydrophobi-
city/hydrophlicity. In the case of biodegradable
polyphosphazenes, the side groups control the rate
of degradation for the polymers. Thus, polymers
can be designed with appropriate degradation
proﬁle ranging from few hours to years by varying
the side group chemistry [40].
Among the different classes of degradable poly-
phosphazenes investigated, poly[(amino acid ester)
phosphazenes] have been met with the most success
in terms of potential biomedical applications. All of
the amino acid ester substituted polyphosphazenes
ARTICLE IN PRESS
N
P
R
n
R
R = Organic groups,
Organometallic groups
Fig. 11. General structure of polyphosphazene.
N
P
N
P
N
P
Cl
Cl
Cl
Cl
Cl
Cl
Cl3P = NTMS
N
P
Cl
Cl
n
250° C
PCl5 , CH2Cl2
rt
RONa
RNH2
RONa
RNH2
N
P
NHR
NHR
n
N
P
OR
OR
n
N
P
OR
NHR
n
1
2
3
Scheme I. Synthesis of polyphosphazene.
L.S. Nair, C.T. Laurencin / Prog. Polym. Sci. 32 (2007) 762–798
779


---

# Page 19
were found to be degradable with the rate of
degradation varying with the type of amino acid
esters used. Among the amino acid esters investi-
gated, polyphosphazenes substituted with glycine
ethyl ester shows the fastest degradation [65,66].
Unlike polyesters, the amino acid ester polypho-
sphazenes undergo degradation to form neutral and
non-toxic products such as phosphates, ammonia
and the corresponding ester side groups. This
unique property of polyphosphazenes has been
recently utilized to form self-neutralizing blend
systems
by
combining
polyphosphazenes
with
poly(lactide-co-glycolide) [89]. Another unique fea-
ture of polyphosphazenes, is that they undergo both
surface and bulk erosion making the drug release
proﬁle from these matrices signiﬁcantly different
from other polymers. Although polyphosphazenes
have not been extensively investigated as drug
delivery vehicles, studies so far show the poten-
tial of biodegradable polyphosphazenes as drug
delivery vehicles due to their excellent biocompat-
ibility, unique functionality, matrix permeability
and the ability to control the rate and mode of
degradation [88].
The in vitro and in vivo biocompatibility of
biodegradable polyphosphazene have been exten-
sively investigated by Laurencin et al. [40,90–94].
Most of the amino acid ester polyphosphazenes
elicited minimal to mild tissue responses when
implanted subcutaniously in a rat model. Fig. 12
illustrates the histology showing a minimal tissue
response to two different types of amino acid ester
polyphosphazenes [90].
Many of the amino acid ester polyphosphazenes
have shown excellent osteocompatibility and have
been
investigated
as
matrices
for
bone
tissue
engineering [95]. Recently a polyphosphazene-self
setting calcium phosphate composite cement system
has been developed by taking advantages of the
favorable interactions between polyphosphazene
side
groups
and
calcium
phosphate
ceramics
[96–99]. Due to the ﬂexible backbone, most of the
amino acid ester polyphosphazenes are soft elasto-
meric polymers and have limitations to its use as a
biomaterial for load bearing applications.
3.12. Polyphosphoester
Polyphosphoesters form another interesting class
of phosphorus containing polymers developed as
biomaterials. Polyphosphoesters were developed in
1970s by Penczek and his colleagues [100]. The
unique property of the synthetic biodegradable
polyphosphoesters is their good biocompatibility
and
similarity
to
biomacromolecules,
such
as
nucleic acid.
The polyphosphoesters can be developed by a
variety of synthetic routes including ring opening,
poly
condensation
and
polyaddition
reactions.
Several other mechanisms have also been proposed
[100,101]. Fig. 13 shows the general structure of
polyphosphoester, where R and R’ can be varied to
develop polymers with a wide range of physico-
chemical properties as in the case of polypho-
sphazenes. The term polyphosphoesters is com-
monly
used
to
characterize
several
classes
of
polymers that have phosphoester bonds in their
backbone
including
polyphosphites
(Fig.
13,
R0 ¼ H), polyphosphonates (Fig. 13 R0 ¼ alkyl/aryl
group) and polyphosphates (Fig. 13 R0 ¼ aryloxy/
alkoxy group).
Polyphosphoesters degrade under physiological
conditions due to the hydrolytic and enzymatic
cleavage of the phosphate bonds in the backbone.
The ultimate breakdown products of these polymers
are phosphate, alcohol and diols. Varying either the
ARTICLE IN PRESS
Fig. 12. Micrographs showing rat subcutaneous tissue response to poly[(ethyl alanato)50(methyl phenoxy)50]phosphazene and poly(ethyl
alanato)50 (phenylphenoxy)50]phosphazene after 12 weeks of implantation. P—polymer; N—neutrophils; F—ﬁbrous tissue (  40).
Reprinted from Ref. [90] with permission from Wiley Interscience.
L.S. Nair, C.T. Laurencin / Prog. Polym. Sci. 32 (2007) 762–798
780


---

# Page 20
backbone or side chain organic components can
readily alter the physico-chemical properties of
these polymers. The pentavalency of the phosphor-
ous atoms, as in the case of polyphosphazenes,
allows for chemical linkages to be made between
drugs or protein molecules and the polymer back-
bone, thereby enabling the development of novel
polymer pro-drugs. Most of these polymers demon-
strate good in vitro cytocompatibility and good in
vivo tissue compatibility as evidenced by low ﬁbrous
tissue encapsulation of the implanted polymer.
The synthetic ﬂexibility of polyphosphoesters
allows
for
the
development
of
co-polymers
with other monomers, such as DL-lactide to form
poly(lactide-co-ethyl phosphate). The percentage of
DL-lactide in the co-polymer can be controlled by
varying the ratio between the monomers and the
propylene glycol initiator. This is done during the
synthesis of the lactide prepolymer prior to the
chain being extended by ethyl-phosphorodichlor-
idate [102]. The glass transition temperature of the
co-polymers was found to be inversely proportional
to the weight percentage of the phosphoester
segment. The co-polymers were also found to be
more hydrophilic due to the presence of ethylpho-
sphate groups in the backbone. These copolymers
show a two phase degradation proﬁle compared to
polylactide,
which
has
been
attributed
to
the
hydrolysis of the phosphates versus lactide func-
tional groups. The neutral co-polymer has been
investigated as a potential candidate for drug
delivery applications. Poly(lactide-co-ethyl phos-
phate) demonstrated a near zero-order release
proﬁle of chemotherapeautic drugs, such as pacli-
taxel. The sustained release formulation PACLI-
MERs microspheres contains 10% (w/w) paclitaxel
and has undergone Phase I human clinical trials for
the treatment of ovarian and lung cancer. Results
demonstrated the ability of this delivery system to
deliver chemotherapeutic agents in a sustained
manner, while maintaining appropriate biodegrada-
tion and biocompatibility. This polymer is also
currently under investigation as a scaffold for tissue
engineering applications.
Water-soluble cationic polyphosphoesters includ-
ing
polyphosphates
and
polyphosphoramidates
have been investigated as gene carriers [103]. These
polymers were found to bind plasmid DNA, form
complexes or nanoparticles and efﬁciently trasfect
many cell lines. The cytocompatibility of these
cationic polymers have also been demonstrated in
various
cell
cultures.
These
polymers
undergo
hydrolytic degradation at 37 1C due to the hydro-
lytic cleavage of the phosphoester bonds in the
backbone as well as the side chains. Due to the
chemical reactivity of the polymer, the conjugation
of speciﬁc ligands, endolysolytic elements or nuclear
localization signals to the polymer is possible to
enhance their transfectin efﬁciency. By incorporat-
ing cross-linkable moieties along the side chain of
water-soluble
polyphosphoesters
biodegradable
crosslinkable structures can be developed as inject-
able tissue engineering scaffolds [104].
4. Enzymatically degradable polymers as
biomaterials
4.1. Proteins and Poly(amino acids)
Proteins, the major structural components of
many tissues are essentially amino acid polymers
arranged in a three-dimensional folded structure
and are one of the most important class of
biomolecules identiﬁed. Being a major component
of the natural tissues, proteins and other amino
acid-derived polymers have been a preferred bio-
material for sutures, haemostatic agents, scaffolds
for tissue engineering and drug delivery vehicles.
Furthermore, protein based biomaterials are known
to under go naturally-controlled degradation pro-
cesses [105].
The human body is capable of synthesizing a wide
range of proteins in which the precursor molecules
pass
through
four
major
stages
in
becoming
functional proteins. The ﬁrst step involves the
formation of the primary structure where, a linear
sequence of various amino acids is held together by
peptide bonds. The constituent amino acids then
participate
in
hydrogen
bonding
