Repository: singhriya23/BigDataIAAssignment1

The Repository Contains the Following Files.

Backend -- Contains the Respective Code for FastAPI Endpoints and Respective S3 Functions.

Frontend -- Contains the Streamlit code used for Frontend.

Python Parsers -- Contains the POCs we have developed for the same.


ATTESTATION
WE ATTEST THAT WE HAVEN’T USED ANY OTHER STUDENT'S WORK IN OUR
ASSIGNMENT AND ABIDE BY THE POLICIES LISTED IN THE STUDENT HANDBOOK

CONTRIBUTION
KAUSHIK - BACKEND DIAGRAMS 33%
RIYA - DEPLOYMENT POCS 33%
ARVIND - FRONTEND(STREAMLIT) AND FRONTEND BACKEND INTEGRATION, DOCUMENTATION.

We have used Pymupdf and Pytesseract to extract data from PDF as text, images, and tables which can be seen in the diagram below.

File: Streamlit/PDF_Files/Extracted_20250129_190954.md (part 3 of 4)
# Page 1
to
form
the
secondary structure of protein. The linear primary
structure arranges itself in the most stable struc-
tures—an
a-helices
or
b-pleated
sheets.
These
secondary structures then join together to form
three-dimensional tertiary structures which in turn
interact with other protein chains to form the more
ARTICLE IN PRESS
P
O
R'
O
R
O
n
Fig. 13. Structure of polyphosphoesters.
L.S. Nair, C.T. Laurencin / Prog. Polym. Sci. 32 (2007) 762–798
781


---

# Page 21
reﬁned three-dimensional quaternary structure of a
multi-unit protein [106].
4.1.1. Collagen
Collagen is the most abundant protein present in
the human body being the major component of skin
and other musculoskeletal tissues. Collagen is a rod-
type polymer nearly 300 nm long with a molecular
weight of 300,000. There have been more than
twenty two different types of collagen identiﬁed so
far in the human body, with the most common
being Type I–IV. Type I collagen is the single most
abundant protein present in mammals and is the
most thoroughly studied protein. The Type I
collagen is composed of three polypeptide subunits
with similar amino acid compositions. Each poly-
peptide is composed of about 1050 amino acids,
containing approximately 33% glycine, 25% proline
and 25% hydroxyproline with a relative abundance
of lysine.
The subunit chains of collagen are synthesized
from free amino acids in the body and undergo
transcription, translation and post-translation mod-
iﬁcation processes in appropriate cells such as
ﬁbroblasts and osteoblasts. The primary structure
of these proteins is composed of repeating triplets of
(Glycine-X-Y)n, where X and Y are often proline
and hydroxyproline. The repeating sequence is
responsible for the helical structure and the inherent
and predictable mechanical strength of collagen
[107]. The glycine content accounts for the ﬂexibility
of the collagen chain—increased glycine gives rise to
more ﬂexibility. Ten of these polypeptide chains
form the a-chain of collagen which arranges to form
the right handed helical secondary structure. A left
handed, triple helical tertiary collagen structure is
formed from the arrangement of three secondary
structures. The smallest repeating units (glycine
molecules) have been found to cluster towards the
inside of the triple helix [108]. The procollagen
molecules are secreted into the extracellular space
where they spontaneously self-assemble to form
higher order structures, sometimes followed by
further modiﬁcations, such as cross-linking. The
formed ﬁbrils are oriented differently in different
types of tissues to give them the appropriate
mechanical strength.
Collagen undergoes enzymatic degradation with-
in the body via enzymes, such as collagenases and
metalloproteinases,
to
yield
the
corresponding
amino acids. Due to their enzymatic degradability,
unique physico-chemical, mechanical and biological
properties collagen has been extensively investigated
for biomedical applications. Collagen is mostly
soluble in acidic aqueous solutions and can be
processed into different forms such as sheets, tubes,
sponges, foams, nanoﬁbrous matrices, powders,
ﬂeeces, injectable viscous solutions and dispersions.
Studies have also shown that the degradation rate of
collagen used for biomedical applications can be
signiﬁcantly altered by enzymatic pre-treatment or
cross-linking using various cross-linking agents.
Collagen is one of the primary initiators of the
coagulation cascade and its high thrombogenicity
has led to its application as a haemostatic agent.
Several collagen-based hemostats are currently on
the market or undergoing clinical trials for multiple
surgical indications. Some of these include sealant
consisting of bovine collagen and bovine thrombin
(Sulzer-Spines Tech) used for cardiovascular and
spinal
surgical
procedures,
CoStasiss
Surgical
Hemostat which is composed of bovine microﬁ-
brillar collagen, bovine thrombin combined with
autologous plasma, and Floseals, a high viscosity
gel haemostatic agent composed of collagen-derived
particles and tropical bovine-derived thrombin.
Since collagen forms the major component of the
extracellular matrix and serves as a natural sub-
strate for cell attachment, proliferation and differ-
entiation, renewed interest in collagen as an ideal
matrix material for tissue engineering and wound
dressing application has occurred. Promograns, a
novel spongy collagen matrix containing oxidized
cellulose has been recently introduced in US and
European market for treating exuding diabetic and
ulcer wounds [109]. An FDA approved bilayer skin
substitute (Integras Dermal Regeneration Tem-
plate), currently in the market for full thickness or
deep partial thickness thermal injury, is composed
of a dermal layer of crosslinked bovine collagen and
glycosaminoglycan
and
an
epidermal
layer
of
polysiloxane [110,111]. Other FDA approved col-
lagen-based wound dressings are Biobranes and
Alloderms, which are, acellular collagen matrices
obtained
from
chemically
processed
human
cadavers. In addition to these acellular collagen-
based products, several bioengineered skin equiva-
lents
have
also
been
commercially
developed.
TransCytes consists of porcine, dermal collagen-
coated polymer substrates seeded with allogenic
human keratinocytes which deposit extracellular
matrix components. Orcels and Apligrafs are
other FDA approved collagen-based bilayer dres-
sings seeded with live human keratinocytes and
ARTICLE IN PRESS
L.S. Nair, C.T. Laurencin / Prog. Polym. Sci. 32 (2007) 762–798
782


---

# Page 22
ﬁbroblasts for the treatment of chronic ulcers. Other
collagen-based dressings have been recently re-
viewed by Purna and Babu [112].
Due to the high reactivity of collagen it can be
cross-linked by a variety of cross-linking agents
such as difunctional or multifunctional aldehydes,
carbodiimides, hexamethylene-diisocyanate, polye-
poxy compounds and succinimidyl ester polyethy-
lene glycol. Cross-linking can also occur by thermal
or high-energy irradiation, as well as by chemical
modiﬁcation, such as succinylated collagen to form
collagen gels for use as carriers for drug delivery and
as scaffolds for tissue engineering. Furthermore, the
extent of drug release from these collagen matrices
can be controlled by varying the physical properties
of the gel such as porosity, density and degradation
rate.
Collagen has been extensively investigated for the
localized delivery of low molecular weight drugs
including antibiotics. Several collagen-based genta-
micin delivery vehicles are currently on the market
world-wide (Sulmycins-Implant, Collatamps-G).
This delivery system shows a prolonged local
delivery of antibiotics with very low systemic
exposure. Recently, another prolonged antibiotic
collagen delivery system (Septocolls) has been
approved to prevent infection of collagen hemo-
static sponge by incorporating two gentamicin salts
having different solubilities [113]. Several composite
systems of collagen and synthetic polymers are also
currently
under
investigation
as
drug
delivery
devices [114].
Cross-linked absorbable collagen sponges are
also used as clinical trials as protein carrier vehicles.
Bioactive proteins, such as recombinant human
bone morphogenic protein (rhBMP-2), was incor-
porated in collagen matrices to achieve sustained
release of the protein due to favorable interactions
of the collagen matrix with the protein [115]. This
combination product is recently approved by the
US FDA to be used in conjunction with a titanium
interbody spine fusion cage for anterior lumbar
spinal fusion (InFUSEs Bone graft/LT-CAGEs
Lumbar Tapered Fusion Device) and is approved in
Europe (InductOss) for the treatment of acute tibia
fractures in adults.
In addition to its use as a protein delivery vehicle,
collagen has also been investigated for gene and
plasmid DNA delivery [116]. Due to the injectability
of a collagen matrix, collagen has been shown to retain
the gene vector/plasmid DNA and protect them from
immunological or enzymatic reactions of the body.
Absorbable collagen sponges, due to their ex-
cellent biocompatability, biodegradability and por-
ous structure have been extensively investigated as a
scaffolding material for accelerated tissue regenera-
tion. Duragens is a suture-free, three-dimensional-
collagen matrix graft developed for spinal dural
repair and regeneration is currently undergoing late
stage clinical trial [117].
Similarly, a composite of ﬁbrillar collagen, hydro-
xyapatite and tricalcium phosphate (Collagrafts)
has been FDA approved for use as a biodegradable
synthetic bone graft substitute. Several forms of
collagen are currently being investigated as scaffolds
for cardiovascular, musculoskeletal and nervous
tissue engineering [118].
The major sources of collagen currently used for
biomedical applications are bovine or porcine skin
or bovine or equine Achilles tendons. One dis-
advantage of these collagen-based biomaterials,
which is a limiting factor for the wide-spread
clinical application is their mild immunogenicity
imparted by the composition of the terminal region
and the antigenic sites in the central helix. The
immune response has been found to vary depending
on the species from which collagen has been
isolated, processing techniques and the site of
implantation. Other concerns include, the high cost
of pure collagen, variable physico-chemical and
degradation properties and the risk of infectious
diseases
transmission
due
to
the
allogenic
or
xenogenic origin of the material. Several recombi-
nant systems are currently under development to
produce human sequence collagen to overcome
some of the limitations of using animal-derived
collagen [119].
4.1.2. Natural poly(amino acids)
Natural poly(amino acids) are biodegradable
ionic polymers that differ from proteins in certain
aspects. Natural poly(amino acids), such as cyano-
phycin, poly(e-L-lysine) and poly-g-glutamic acid are
mainly composed of one type of amino acid. These
molecules exhibit polydispersity and in addition to
a-amide linkages, they exhibit other types of amide
linkages that involve b- and g-carboxylic groups as
well as e-amino groups [120]. Scheme II shows the
structure of cyanophycin, poly(e-L-lysine) and poly-
g-glutamic acid.
Poly-g-glutamic acid (g-PGA) is an anionic,
water-soluble biodegradable homo-polyamide pro-
duced by microbial fermentation and is composed
of D- and L-glutamic acid units connected by amide
ARTICLE IN PRESS
L.S. Nair, C.T. Laurencin / Prog. Polym. Sci. 32 (2007) 762–798
783


---

# Page 23
linkages between a-amino and g-carboxylic acid
groups.
This
biodegradable
polymer
was
ﬁrst
isolated in 1937 by autoclaving capsules of Bacillus
anthracis. [121]. Later, it was discovered that several
other Bacillus species were capable of secreting the
polymer into culture growth medium as well as
nematocysts of the eukaryotic organism Hydra
(Hydrozoa, Cnidaria). [122,123]. An investigation
of the polymer composition revealed it to be a co-
polymer with different proportions of enantiomeric
L- and D-glutamic acid [124].
Several modiﬁed forms of g-PGA has been
developed so far as drug delivery vehicles, tissue
engineering scaffolds and as thermosensitive poly-
mers. Poly(-g-glutamic acid) benzyl ester (g-PBG)
was developed by Kishida et al. as a carrier vehicle
for 5-ﬂuorouracil. This polymer degrades very
slowly in phosphate buffer solution (pH 7.4) and
shows a diffusion-controlled release pattern that is
pH dependent [125].
The high functionality of g-PGA makes it a
promising material for developing bioactive scaf-
folds for tissue engineering application. Matsusaki
et al. demonstrated the feasibility of developing
bioactive ﬁbroblast growth factor-2 coupled biode-
gradable substrates using poly(-g-glutamic acid)-
sulfonate (g-PGA-S) polymer. The modiﬁed poly-
mer has several advantages over natural sulfonated
polymers (e.g., heparin), such as the ability to
control the content of sulfonate group, low antic-
oagulant activity and the ability to enhance FGF-2
activity [126]. Thermosensitive polymers have been
known to exhibit unique changes in their hydration
properties following temperature changes and are
considered to be nano-engineered intelligent materi-
als for biomedical applications. Shimokuri et al.
[127], developed a thermosensitive polymer by
controlled propylation of poly(-g-glutamic acid).
Their studies showed that at appropriate levels of
propyl esteriﬁcation, the polymer could exhibit a
hydrophobic-hydrophilic balance suitable for ther-
mosensitivity.
Being a natural polymer, g-PGA is an ideal
biomaterial; however, due to its limited availability,
not many studies have been performed so far.
Similar to to g-PGA, poly L-lysine is of bacterial
origin and is currently being investigated as scaffold
material for tissue engineering and as drug delivery
vehicles due to its ability to form biocompatible
hydrogels [128]. Poly(L-lysine) is known to have
antibacterial, antiviral and antitumour activity and
is considered to be a potential candidate for
developing drug carrier vehicles. The cytotoxicity
of the polymer due to the very high positive charge
limits its applications however.
Cyanophycin, is a comb-like polypeptide isolated
from cyanobacteria that contains a-amino-a-car-
boxy-linked L-aspartic acid residues representing the
poly(a-L-aspartic acid) backbone and
L-arginine
residues bound to the b-carboxylic groups of
aspartic acids making it a highly polydisperse
polymer [129]. However, studies on the appli-
cations of cyanophycin as a biomaterial have been
limited.
4.1.3. Synthetic poly(amino acids)
4.1.3.1. Poly
(L-glutamic
acid). Poly(L-glutamic
acid) (L-PGA) is structurally different from gPGA
and is composed of naturally occurring L-glutamic
acid residues linked together through amide bonds.
Several synthetic routes have been investigated for
the synthesis of L-PGA; however, the triethylamine
initiated polymerization of the N-carboxyanhydride
(NCA) of g-benzyl-L-glutamate is the most widely
ARTICLE IN PRESS
N
NH
HO
NH
*
*
HN
*
O
O
O
n
H2N
NH2
N
O
*
n
*
N
H
HO
O
*
O
n
Scheme II. Structure of cyanophycin, poly((e-L-lysine), poly-g-glutamic acid.
L.S. Nair, C.T. Laurencin / Prog. Polym. Sci. 32 (2007) 762–798
784


---

# Page 24
used route [130]. Studies on developing a biosyn-
thetic route to form monodisperse L-PGA have also
been
performed
by
expressing
artiﬁcial
genes
encoding the polymer in bacterial strains [131]. In
addition, novel synthetic strategies for developing
L-PGA-based polymers with unique architectures,
such as star polymers and polymers with varying
compositions (e.g., di and multiblock polymers) are
being developed that could provide interesting
physical and biological properties [130]. Scheme
III shows the synthesis of L-PGA.
Poly(L-glutamic acid) has been found to be highly
susceptible to degradation by lysosomal enzymes.
The degradation product is monomeric L-glutamic
acid,
which
makes
them
ideal
candidates
as
biodegradable biomaterials. A biodistribution study
demonstrated that at a molecular weight of 11,000,
the polymer can be largely recovered in the kidneys
and urine with minimal retention in other tissues
[130]. Also, several in vivo studies have been
performed that demonstrate the good biocompat-
ibility and non-immunogenicity of L-PGA [130].
Poly L-glutamic acid has several unique properties
that make them attractive candidates as polymeric
biomaterials. The polymer is highly charged at
physiological pH and has been identiﬁed as a unique
gene/plasmid delivery vehicle. A recent study using
a rodent model has shown that sodium poly-L-
glutamate enhanced the expression of the reporter
gene SEAP up to eight-folds after an intra-muscular
injection when compared to the plasmid in saline.
Using quantitative PCR analysis of DNA extracted
from muscles at various time points, the authors
have shown that the amount of plasmid retained
was approximately three-fold higher for plasmid
formulated with poly-L-glutamate compared to
plasmids in saline after electrophoration-mediated
DNA delivery [132].
The a-carboxylate side chains of L-PGA are
highly reactive and can be chemically modiﬁed to
introduce various bioactive ligands or to modulate
the physical properties of the polymer.
L-PGA has also been extensively investigated
for developing polymeric drugs by conjugating
anticancer drugs to the polymer backbone. The
conjugation
has
been
shown
to
signiﬁcantly
increase the aqueous solubility, plasma distribution
time and tumor distribution of the drugs [130,133].
The high functionality of L-PGA also enabled
the development of biodegradable MRI contrast
agents [134].
Additionally, L-PGA has been investigated as an
attractive biodegradable biological adhesive and
hemostat, by chemically cross-linking gelatin [135].
L-PGA based adhesives demonstrated better soft
tissue binding and hemostatic properties compared
to ﬁbrin glue in studies using animal models.
Another promising bioadhesive is composed of
porcine collagen and L-PGA and has been found
to be superior to ﬁbrin glue in sealing air leakage
from the lungs [136].
4.1.3.2. Poly(aspartic
acid). Poly(aspartic
acid)
(PAA) is synthesized from aspartic acid by thermal
polymerization [137]. PAA is a highly water-soluble
ionic polymer with a carboxylate content much
higher that poly(glutamic acid). Fig. 14 shows the
structure of aspartic acid.
Polyaspartic acid has also been found to undergo
biodegradation by lysosomal enzymes. Several block
copolymers with aspartic acid and other synthetic
biodegradable polymeric moieties have been devel-
oped to form core forming micellar nanostructures
for use as smart drug delivery vehicles. Many of these
systems are currently undergoing late stage clinical
trials [138]. Due to the polymer’s high functionality,
ARTICLE IN PRESS
 
Scheme III. Synthesis of poly(L-glutamic acid).
L.S. Nair, C.T. Laurencin / Prog. Polym. Sci. 32 (2007) 762–798
785


---

# Page 25
several chemically modiﬁed forms of PAA are also
being considered as potential biomaterials. a,b-
poly(N-2-hydroxyethyl)-D,L aspartamide (PHEA) is
a synthetic water-soluble and biocompatible polymer
extensively investigated as a plasma expander. This
polymer was developed by simple aminolysis with an
ethanolamine of a polysuccinimide (PSI). This poly-
mer can also be converted into a hydrogel by high-
energy radiations and is currently being investigated
for various biomedical applications [139].
4.1.4. Elastin
Elastin is a major protein component of vascular
and lung tissue and is mainly responsible for the
unusual elastic properties of these tissues. Elastin is
a highly cross-linked insoluble polymer composed
of a number of covalently bonded tropoelastin
molecules. The tropoelastin molecules are produced
intracellularly by smooth muscle cells and ﬁbro-
blasts and are cross-linked extracellularly to form a
secondary structure with b-turns [140]. The tropoe-
lastin is composed of several repeating sequences of
the
pentapeptide
VPGVG,
the
hexapeptide
APGVGV, the nonapeptide VPGFGVGAG and
the tetrapeptide VPGG. Among these, the penta-
peptide VPGVG recurs up to 50 times in a single
molecule. In vivo biocompatibility studies have
shown that elastin elicit immune response to the
same extent as collagen implants. This property,
along with the insolubility of native elastin limits its
biomedical applications [140]. Elastin shows mini-
mal interaction with platelets and hence has been
evaluated
as
biological
coatings
for
synthetic
vascular grafts [141]. To overcome the limitation
of insolubility, synthetic elastin has been developed
from recombinant human tropoelastin [142]. The
tropoelastin solution can be transferred to appro-
priate molds and allowed to coaservate and cross-
link at 37 1C. The formed matrices were found to
have good mechanical and biological properties
making them promising elastic biomaterials for
appropriate applications [140].
Another
interesting
property
of
elastic
and
tropelastin is their ability to undergo folding when
the temperature is increased above 25 1C. This is due
to their transition from a disordered form to an
ordered form at higher temperature called inverse
temperature transition (ITT). Due to the unique
thermal transition properties of tropelastin and its
synthetic
analogs,
they
have
been
extensively
investigated as a smart, injectable drug delivery
systems [140].
4.1.5. Elastin-like peptides
Elastin-like
polypeptides
(ELP)
are
artiﬁcial
polypeptides composed of the pentapeptide repeats
(VPGXG) of human topoelastin except the fourth
amino acid. The X in ELP stands for a guest residue
that can be any amino acid except proline. The main
properties of ELP are derived from the naturally
occuring protein, elastin. ELPs have been found to
have excellent biocompatibility, non-immunogenic
properties and degradation products composed of
natural amino acids that are non-toxic. Similar to
topocollagen, ELPs also exhibit a reversible ITT.
ELPs can also respond to other stimuli such as pH,
ionic strength, and light by the incorporation of
appropriate guest residues in the molecule at the
fourth position [143]. Initially, the monomers,
oligomers and high polymers of these molecules
were chemically synthesized. However, with the
advancements in molecular biology these molecules
can
be
bioproduced
using
genetic
engineering
technique. ELPs can be recombinantly synthesized
as monodisperse polymers in E. coli by the over-
expression of a synthetic gene. Due to its inject-
ability and phase transition under mild conditions,
ELP has been extensively investigated as a drug
carrier vehicle [144]. ELPs are also currently being
investigated as potential biomaterials for cartilage
tissue engineering. The shear modulus of cross-
linked ELP was found to be similar to normal
cartilage and the dynamic shear modulus of the gel
increased from 0.28 to 1.7 kPa after seeding with
chondrocytes for 4 weeks in culture. This indicates
the feasibility of remodeling ELP matrices by the
deposition
of
functional
cartilage
extracellular
matrix components [145]. Also, due to the synthetic
versatility
of
ELP,
tailored
substrates
can
be
developed for engineering various tissues by incor-
porating speciﬁc cell binding epitopes in ELPs [146].
Thus, the incorporation of RGD peptide into an
ELP has signiﬁcantly enhanced cell adhesion and
spreading on ELP hydrogel matrices.
ARTICLE IN PRESS
Fig. 14. Structure of poly(aspartic acid).
L.S. Nair, C.T. Laurencin / Prog. Polym. Sci. 32 (2007) 762–798
786


---

# Page 26
4.1.6. Albumin
Albumin is the most abundant protein in human
blood plasma accounting to almost 50% of total
plasma mass. Albumin is a water soluble-protein
with a molecular weight of 66 kDa. The primary
function of albumin is to carry hydrophobic fatty
acid
molecules
around
the
blood
stream
and
maintain
blood
pH.
The
preproalbumins
are
synthesized in the liver and undergo further proces-
sing before getting released into the circulatory
system. The composition of albumin is character-
ized by a low content of tryptophan and methionine
and a high content of cystine and charged amino
acids, such as aspartic and glutamic acids, lysine
and arginine. Studies have shown that almost all
tissues in human body have the ability to degrade
albumin, making it a highly preferred degradable
biopolymer for medical applications [147]. Due to
its solubility and the presence of functional groups
along the polymer chain, albumin can be easily
processed into various shapes and forms such as
membranes, microspheres, nanoﬁbers and nano-
spheres. Due to its excellent blood compatibility,
albumin has been extensively investigated as a
carrier vehicle for intravenous drug/gene delivery
[148]. Albumin has also been investigated as coating
materials for cardiovascular devices [149]. Albumin-
based surgical adhesives have also been approved by
the FDA for reapproximating the layers of large
vessels, such as aorta, femoral and carotid arteries
(CryoLife Inc.) and are composed of bovine serum
albumin, gelatin and glutaraldehyde.
4.1.7. Fibrin
Fibrin is a biopolymer similar to collagen that is
involved in the natural blood clotting process.
Fibrin is derived from ﬁbrinogen, which is a
360 kDa protein composed of three pairs of poly-
peptide chains. The structure can be divided into
three major sections consisting of a central domain
composed of ﬁbrinopeptide E with two pairs of
ﬁbrinopeptide A and B molecules and two terminal
domains of ﬁbrinopeptide D. In the presence of
the enzyme thrombin, spontaneous ﬁbrillogenesis
occurs due the cleavage of ﬁbrinopeptide A and B to
form a linear ﬁbril. These ﬁbrils undergo lateral
association to form ﬁbers of varying diameters
ranging from 10 to 200 nm depending on the
environmental conditions. The ﬁbrin clot, once
formed, can undergo degradation called ﬁbrinolysis
in the body initiated by a complex cascade of
enzymes present in the human body [150].
Fibrin is one of the earliest biopolymers used as
biomaterials. This is due to the excellent biocompat-
ibility, biodegradability, injectability and the pre-
sence of several extracellular matrix proteins, such
as ﬁbronectin, that favorably affects cell adhesion
and proliferation. One of the ﬁrst products devel-
oped from ﬁbrin was a ﬁbrin sealant. Various ﬁbrin
sealant products are being used clinically world-
wide for hemostasis and tissue sealing applications
in various surgical procedures. Due to its inject-
ability and biodegradability, ﬁbrin has also been
investigated
as
a
carrier
vehicle
for
bioactive
molecules. It has been found that proteins interact
differently with ﬁbrin clots, with certain growth
factors demonstrating a strong interaction with
ﬁbrin matrices [151]. Several cross-linking techni-
ques are also currently under investigation to
control the release proﬁle of bioactive molecules
from the ﬁbrin matrix. Fibrin matrices have also
been found to be excellent cell carrier vehicles.
Bioseeds is a ﬁbrin-based product obtained by
mixing keratinocytes with ﬁbrin and is used to treat
chronic wounds. A unique feature of ﬁbrin-based
cell carriers is that the matrix properties can be
optimized for each different cell type [152].
4.2. Polysaccharides
Polysaccharides are macromolecules formed from
many monosaccharide units joined together by
glycosidic linkages. Polysaccharides are gaining
renewed interest as biomaterials due to the growing
body of literature pointing to their unique biological
functions ranging from cell signaling to immune
recognition. This combined with new synthetic
routes currently available to modify polysaccharides
or synthesize oligosaccharide moieties, biodegrad-
ability and ability to fabricate appropriate struc-
tures, make them one of the most important and
extensively investigated natural biomaterials.
4.2.1. Polysaccharides of human origin
4.2.1.1. Hyaluronic acid. Hyaluronic acid (HA) was
ﬁrst isolated in 1934 from the vitreous humor of the
eye by Meyer and Palmer [153]. This biopolymer
has steadily raised interest as a unique biomaterial
since its discovery.
Hyaluronic acid is a member of the glycosami-
noglycan family, which are linear polysaccharides
consisting of alternating units of N-acetyl-D-gluco-
samine and glucuronic acid, and are found in
virtually every tissue in vertebrates. HA can be
ARTICLE IN PRESS
L.S. Nair, C.T. Laurencin / Prog. Polym. Sci. 32 (2007) 762–798
787


---

# Page 27
considered to be the largest glycosaminoglycan
having molecular weights up to several millions.
Unlike other members of the glycosaminoglycan
family
present
in
the
human
body,
such
as
chondroitin sulfate, dermatan sulfate, keratin sul-
fate and heparin sulfate, HA is not covalently bond
to proteins. HA is water-soluble and forms highly
viscous solutions with unique viscoelastic proper-
ties. HA can form three-dimensional structures in
solution with extensive intramolecular hydrogen
bonding. It has been reported to be present at high
concentrations in synovial ﬂuid and vitreous humor
and signiﬁcantly contributes to the viscoelastic
properties of these tissues. Furthermore, HA plays
an important structural role in a variety of tissues
including articular cartilage, the nucleus pulposus,
skin, the cervis, and the glycocalyx of endothelial
cells. Fig. 15 shows the structure of HA.
It has been reported that half of the body’s total
HA content is present in the skin and the half-life of
this polymer varies from a few minutes to weeks
depending upon the tissue type.
Studies have elucidated that within the cells, HA
is synthesized on the cytosal surface of the plasma
membrane under the direction of three glycosyl
transferases: hyaluronan synthase-1 (Has-1, Has-2
and Has-3 [154]. Among
these,
Has-2 is the
principal enzyme responsible for HA synthesis
during
embroyogenesis;
however,
speciﬁc
roles
played by Has1 and Has3 are not yet clear [155].
The traditional sources for HA isolations are
rooster combs and bovine vitreous humor. How-
ever, using bioprocess methods for HA synthesis is
gaining interest and several bacterial fermentation
processes are currently under development.
HA can undergo degradation within the body by
free radicals, such as nitric oxide and MMPs found
in the extracellular matrix, followed by endocytosis.
It can also undergo digestion by lysosomal enzymes
to form mono and disaccharides, which can be
further converted into ammonia, carbon dioxide
and water via the Krebs cycle [156].
In earlier studies, HA was considered to be a
passive structural component of connective tissues;
however, later studies revealed it to be actively
involved in many biological processes such as
modulating cell migration and differentiation dur-
ing embryogenesis, regulating extra cellular matrix
organization and metabolism, as well as playing
important roles in metastasis, wound healing and
inﬂammation [157].
Since HA is produced by cells during early wound
healing, this polymer has been extensively investi-
gated
for
wound
dressing
applications.
Other
unique properties of HA include its ability to
promote angiogenesis, to modulate wound site
inﬂammation by acting as a free radical scavenger,
and to be recognized by receptors on a variety of
cells associated with tissue repair [154]. Due to the
high functionality and charge density of HA, it can
be cross-linked by a variety of physical and chemical
methods [158]. Modiﬁed HA, such as esteriﬁed
derivatives like ethyl/benzyl esters (HYAFFs) and
cross-linked hyaluronic acid gels have been exten-
sively investigated for wound dressing application.
These chemical modiﬁcations have also been found
to signiﬁcantly reduce the degradation rate of the
polymer.
The benzyl esters (HYAFFs) undergo hydrolytic
degradation via ester bonds in the absence of
enzymatic activity with degradation times varying
from 1–2 weeks to 2–3 months, depending on the
degree of esteriﬁcation. The de-esteriﬁed polymers
are more hydrated and soluble and resemble native
HA [159,160].
HA also plays an important role in tissue repair
by promoting mesenchymal and epithelial cell
migration and differentiation, thereby enhancing
collagen deposition and angiogenesis. This prop-
erty, in addition to its immunoneutrality makes HA
an ideal biomaterial for tissue engineering and drug
delivery applications. Its aqueous solubility allows
HA to be fabricated into different types of porous
and three-dimensional structures for these applica-
tions. Thus a viscous formulation of HA containing
ﬁbroblast growth factor (OSSIGELs) is under-
going late stage clinical trial as a synthetic bone
graft to accelerate bone fracture healing. Similarly
HYAFFs 11 is currently been used as a carrier
vehicle for a variety of growth factors and morpho-
gens as well as bone marrow stromal cells. In a study
that compared HYAFFs 11 with an absorbable
ARTICLE IN PRESS
O
O
COOH
OH
O
HOH2C
NH
HO
O
HO
O
Fig. 15. Structure of HA.
L.S. Nair, C.T. Laurencin / Prog. Polym. Sci. 32 (2007) 762–798
788


---

# Page 28
collagen sponge as a carrier vehicle for osteoinduc-
tive protein, recombinant human bone morphoge-
netic protein-2 (rhBMP-2) revealed a better healing
response with HYAFFs11 carrier than collagen
[161].
HA-based
materials
have
also
replaced
collagen-based materials as injectable soft tissue
ﬁllers [162]. High molecular weight viscous HA
solutions (AMVISCs and AMVISCs PLUS) are
being used as a vitreous humor substitute as well as
to protect the sensitive eye tissue during cataract
extraction, corneal transplantation and glaucoma
surgery.
Viscous
HA
solutions
(SYNVISCs,
ORTHOVISCs) are clinically used as a synovial
ﬂuid substitute to relieve pain and improve join
mobility in osteoarthritis patients [163]. A recent
animal
study
demonstrated
the
advantages
of
exogenous HA in treating vascular diseases [164].
4.2.1.2. Chondroitin sulfate. Studies have shown
that an important phase of wound healing involves
the secretion of glycosaminoglycans by ﬁbroblast
cells to form a hydrophilic matrix suitable for
remodeling while healing. A recent study using rat
embryonic ﬁbroblast cells showed that the majority
of the glycosaminoglycan chains synthesized were
chondroitin sulfate, suggesting the signiﬁcance of
this natural polymer for use in biomedical applica-
tions [165]. Fig. 16 shows the structure of chon-
drotin sulfate.
Chondrotin sulfate is the major component of
aggrecan, the most abundant glycosaminoglycan
found in the proteoglycans of articular cartilage.
Studies have shown that CS can stimulate the
metabolic response of cartilage tissue and has anti-
inﬂammatory properties [166]. It is also involved in
intracellular signaling, cell recognition and the
connection of extracellular matrix components to
cell-surface glycoproteins [167].
Chondrotin sulfate consists of a repeating unit
formed by N-acetyl galactosamine (GalNAc) and
glucuronic acid (GlcA) modiﬁed by sulfation, where
the position of sulfation varies with the type of CS
[168]. In mammals chondroitin sulfate disaccharides
have been found to be monosulfated in the 4th or
6th position of the GalNAc residue or disulfated in
the 2nd and 6th position of the GlcA and GalNAc
or in the 4 and 6 positions of GalNAc residue [169].
The enzymes responsible for these modiﬁcations are
chondroitin sulfotransferases.
Due to its biocompatibility, non-immunogenicity
and pliability, CS hydrogels have been extensively
investigated for wound dressing applications [170].
Similar to HA, several physical and chemical
crosslinking techniques have been developed for
CS to form hydrogels for biomedical applications
[171]. Since CS plays an important role in regulating
the expression of the chondrocyte phenotype, it has
been
extensively
investigated
as
a
scaffolding
material for cartilage tissue engineering. This is
particularly important since studies have shown that
successful cartilage regeneration can be achieved
through the use of a tissue engineered implant, only
if the seeded cells undergo normal proliferation and
phenotype development within the biodegradable
scaffold together with the production of a new
cartilage-speciﬁc extracellular matrix. Several stu-
dies have investigated the efﬁcacy of using compo-
site
scaffolds
composed
of
CS
and
other
biopolymers, such as collagen or synthetic biode-
gradable polymers, as scaffolds for cartilage tissue
engineering. These studies have revealed a strong
correlation between the use of CS and the bioactiv-
ity of the seeded chondrocytes [172].
Other natural bioactive polysaccharides that are
being considered as potential biomaterials for various
biomedical applications include heparin sulfate, ker-
atin sulfate and dermatan sulfate (Scheme IV).
4.2.2. Polysaccharides of non-human origin
In addition to the glycosaminoglycans present in
the human body, other types of polysaccharide
molecules have also raised interest as biodegradable
polymeric biomaterials. The most important mem-
bers among this class are the cationic polymer
chitosan, which originates from crutacian skeletons,
and the anionic polymer alginic acid, derived from
brown algae, both of which have been used as drug
delivery vehicles [173]. One of the most extensively
investigated polyelectrolyte complexes for biomedi-
cal applications involve chitosan and alginic acid.
They are used as wound dressings and as drug as
well as cell delivery vehicles [174].
ARTICLE IN PRESS
O
O
COOH
OH
O
HOH2C
NH
-O3SO
O
HO
O
Fig. 16. Structure of chondroton sulfate.
L.S. Nair, C.T. Laurencin / Prog. Polym. Sci. 32 (2007) 762–798
789


---

# Page 29
4.2.2.1. Chitin and chitosan. Structurally chitosan is
a linear polysaccharide consisting of b (1-4) linked
D-glucosamine with randomly located N-acetyl-
glucosamine groups depending upon the degree of
deacetylation of the polymer. Chitosan is derived
from chitin which is a fully acetylated polymer and
forms the exoskeleton of arthropod. Fig. 17 shows
the structure of chitosan. Chitosan has been found
to be non-toxic after oral administration in humans
and is an FDA approved food additive.
Enzymes, such as chitosanase, lysozyme and
papain are known to degrade chitosan in vitro
[175]. The in vivo degradation of chitosan is
primarily due to lysozyme and takes place through
the hydrolysis of the acetylated residues. The rate of
degradation of chitosan inversely depends on the
degree
of
acetylation
and
crystallinity
of
the
polymer [176]. The highly deacetylated form ex-
hibits the lowest degradation rates and may last
several months in vivo. Apart from this, chemical
modiﬁcation of chitosan can signiﬁcantly affect its
solubility and degradation rate. In a study that
compared the in vivo degradation of 85% deacety-
lated chitosan with isobutyl substituted chitosan
(degree of substitution, approximately 40%) after
implantation in the muscle pouch of mice demon-
strated the faster degradation rate of substituted
chitosan [177]. The faster degradation rate has been
attributed to the deformation of strong hydrogen
bonds present in chitosan. Azab et al. investigated
the effect of cross-linking density on the in vivo
degradation of chitosan gels. Various concentra-
tions of glutaraldehyde were used to develop gels
having varying cross-linking densities. The degrada-
tion rates of the gels were investigated following
subcutaneous and intraperitoneal implantations in a
rat model. The gels with lower cross-linking density
(FDG) showed signiﬁcant weight loss after 14 days
of
implantation;
approximately
80%
(subcuta-
neous) and approximately 91% (intraperitoneal).
No signiﬁcant decrease in weight was observed for
highly cross-linked gels (SDG) after 14 days of
implantation [178]. The study clearly showed the
effect of cross-linking density and the site of
ARTICLE IN PRESS
O
O
HOOC
OH
O
HOH2C
NH
-O3SO
O
HO
O
B
A
O
O
COOH
OH
HO
O
-O3SOH2C
NH
O
C
O
COOH
OH
O
-O3SOH2C
NH
O
O
OH
O
Scheme IV. Structures of glycosaminoglycans: (A) dermatan
sulfate, (B) heparin sulfate and (C) keratin sulfate.
O
HN
O
O
OH
HO
O
NH
O
*
OH
O
HO
O
NH2
O
HO
OH
Chitin
a
Chitosan
b
n
x
y
Fig. 17. Structure of chitosan.
L.S. Nair, C.T. Laurencin / Prog. Polym. Sci. 32 (2007) 762–798
790


---

# Page 30
implantation on the in vivo degradation of chitosan-
based implants. In vivo, chitosan is also known to
elicite minimal foreign body reactions with little or
no
ﬁbrous
encapsulation
upon
implantation.
Fig. 18 shows the tissue responses to chitosan gels
(FDG and SDG) when compared to biodegradable
surgical
suture
Vicryls.
Chitosan
gels
elicited
very minimal inﬂammatory response compared to
Vicryls which showed a pronounced inﬂammatory
reaction [178].
Chitosan is soluble in weekly acidic solutions
resulting in the formation of a cationic polymer with
a high charge density and can therefore form
polyelectrolyte
complexes
with
wide
range
of
anionic polymers [179].
Chitosan has structural similarities with glycosa-
minoglycans and hyaluronic acid present in human
body and due to the presence of highly reactive
amino groups along the polymer backbone, chit-
osan
is
